Repository: AntonioMoccia/weldforge

# WeldForge

From a 3D model to a robotic weld.

WeldForge takes a weldment as CAD, works out **where the welds are**, **how to
weld them**, **where to put the part**, and **how the robot moves** — then
writes the program for the controller in your cell.

```
CAD file ─▶ seams ─▶ procedures ─▶ placement ─▶ torch paths ─▶ report ─▶ robot program
```

It runs four ways: a **desktop application** for the person setting the job
up, a **CLI**, a **REST API** with plugins for FreeCAD and SOLIDWORKS, and a
**ROS 2 Jazzy** workspace for the cell itself.

---

## Why this exists, and what is actually hard

Most of the chain is bookkeeping. Three parts are not, and they are where the
engineering went.

### 1. A weldment exported from CAD has no seams in it

Open a real assembly — the one this was built against has 58 bodies and 885
faces — and **every edge belongs to exactly one body**. The parts touch, but
they share no topology. A detector that looks for shared edges with a 90°
dihedral angle, which is the obvious approach and what the previous attempts at
this did, finds **zero** of the welds that have to be made.

So WeldForge detects seams two ways:

* **shared topology** — for a single bent or machined body, or a weldment that
  was booleaned before export;
* **contact** — for the assembly case, which is the normal one. It finds where
  two bodies touch, walks the boundary of the contact footprint, and forms a
  seam between the receiving face and the flank rising from each boundary edge.

### 2. Measuring the joint correctly is all sign work

Three joints that all measure 90° on the weld side are welded differently:

| | Looks like | Actually is |
|---|---|---|
| Inside corner of an L-bracket | 90° | a fillet |
| Outside edge of a cube | 90° | nothing — the outside of the part |
| Plate lying on a plate | 90° | a lap |

Only the **concavity sign** separates the first two, and only the **plate axis**
separates the first from the third. Measure the angle alone and the program
fills with welds that do not exist. The derivation is in
[`seams/dihedral.py`](src/weldforge/seams/dihedral.py) and is tested against
every wedge angle from 5° to 355°.

### 3. Presenting the seam to the torch is worth more than any clever path

A two-axis positioner turns each seam, in turn, into the best position it can
be. The same fillet goes from

* overhead at 4 mm/s in short arc, weaving on every fill pass, seven passes, to
* horizontal-vertical at 7 mm/s in spray, no weaving, four passes.

And a seam facing the floor is not slow, it is **unreachable**. So the planner
solves an **indexed** positioner setting per seam -- and it moves the
positioner only when that buys something, because indexing costs real seconds
which are charged to the cycle time. Fully coordinated nine-axis motion is
deliberately **not** generated: seams that would need it are reported instead
of approximated, because an approximation of coordinated motion drags the
torch off the joint.

A **jig** is handled differently again: its placement is *solved*, not
searched. The locators encode a 3-2-1 scheme, and the part goes where they put
it -- which is the whole point of a jig, and what makes an offline-planned
program repeatable. A part that does not reach a locator is reported as not
located rather than quietly welded in the wrong place.

### 4. The numbers have to agree with each other

A welding procedure that lists travel speed and wire feed from separate tables
lists two numbers that contradict each other. WeldForge derives them from one
equation:

```
wire cross-section × wire feed × efficiency  =  deposit area × travel speed
```

# Regenerate the URDF and SRDF from the robot and cell data.
weldforge urdf --cell positioner_cell -o ros2_ws/src/weldforge_description/urdf
```

`weldforge plan` exits **0** if the job is safe to run and **2** if it planned
but the report found problems — so a shop script can gate on it.

Real output on a 58-body structural node:

```
  #   joint   len mm  groove  pos  thk mm     gap  conf
  1   fillet  100.0   90      PB   75.0/18.0  0.0  0.63
  5   lap      92.3   90      PB   88.0/6.0   0.0  0.83  curved
  9   fillet   80.4   90      PD   6.0/6.0    0.0  0.63
 14   tee      76.6   90      PF   6.0/6.0    0.0  0.83
 ...
  193 seams, 4787 mm of weld in 7.82s
```

And the procedure it generates for one of them — note the flat seam takes 4
passes and the overhead one takes 7, uses no spray transfer, and weaves on the
fills but never on the root:

```
01 - fillet 100 mm (PB), 18.0 mm S355, leg 12.0 mm, 4 passes, preheat 175 C
  pass    leg  A    V     m/min  mm/s  mode       work/trav  weave  kJ/mm
  root    4.7  171  20.9  4.86   7.00  short_arc  45/-10     -      0.41
  fill 1  6.4  252  27.8  9.17   7.00  spray      33/-10     -      0.80
  fill 2  6.4  252  27.8  9.17   7.00  spray      57/-10     -      0.80
  cap     6.4  252  27.8  9.17   7.00  spray      45/-10     -      0.80
```

File: data/procedures/gmaw_carbon_steel.yaml
# GMAW / MAG synergic data for carbon and low-alloy steel.
#
# Solid wire to EN ISO 14341 (G3Si1 / G4Si1) in M21 shielding gas
# (Ar + 18% CO2) per EN ISO 14175. Numbers are the working ranges published by
# consumable makers for these wire sizes, which is what a welding engineer
# would start a WPS from before qualifying it.
#
# Units: current A, voltage V, wire feed m/min, lengths mm, speeds mm/s.
#
# `curve` entries are (current, voltage, wire_feed) triples. The engine
# interpolates between them, so three or four well-spaced points per wire
# diameter is enough -- a synergic line is close to linear over its useful
# range and pretending otherwise invites false precision.

process: GMAW
base_material_group: carbon_steel      # ISO/TR 15608 groups 1 and 2
filler: G3Si1
gas: M21-ArC-18
gas_flow_l_min: 15.0
deposition_efficiency: 0.95            # solid wire, low spatter
thermal_efficiency: 0.80               # EN 1011-1 for GMAW

wires:
  - diameter_mm: 0.8
    min_current_a: 50.0
    max_current_a: 150.0
    modes: [short_arc]
    curve:
      - [60.0, 15.5, 2.5]
      - [100.0, 18.0, 5.0]
      - [150.0, 20.5, 9.0]

  - diameter_mm: 1.0
    min_current_a: 70.0
    max_current_a: 300.0
    modes: [short_arc, spray, pulse]
    curve:
      - [90.0, 17.0, 3.2]
      - [150.0, 20.0, 6.5]
      - [220.0, 26.0, 11.0]
      - [300.0, 31.0, 16.5]

  - diameter_mm: 1.2
    min_current_a: 100.0
    max_current_a: 350.0
    modes: [short_arc, spray, pulse, double_pulse]
    curve:
      - [120.0, 17.5, 2.8]
      - [180.0, 21.5, 5.2]
      - [240.0, 27.0, 8.4]
      - [320.0, 32.0, 13.5]

  - diameter_mm: 1.6
    min_current_a: 200.0
    max_current_a: 500.0
    modes: [spray, pulse]
    curve:
      - [250.0, 27.0, 4.2]
      - [350.0, 32.0, 7.0]
      - [450.0, 36.0, 10.5]

# Transfer mode by current density and position. Short arc is the only choice
# in vertical-up and overhead below spray transition; spray is faster but its
# fluid pool will not hold out of position.
mode_selection:
  short_arc_max_current_a: 180.0       # above this, spray transition in M21
  out_of_position_modes: [short_arc, pulse]

# Target travel speed by position, mm/s. Travel speed is *not* taken from here
# directly: it is computed from the deposited cross-section and the wire feed,
# and these values set the wire feed that lands near them. Out of position the
# pool must be kept small, so the figures drop.
target_travel_speed_mm_s:
  PA: 8.0
  PB: 7.0
  PC: 5.5
  PD: 4.0
  PE: 4.0
  PF: 3.5
  PG: 6.0

travel_speed_limits_mm_s: [2.0, 20.0]

# Largest fillet leg one pass can carry, mm. Flat positions hold a bigger
# bead; vertical-up and overhead do not, which is what drives multi-pass.
max_leg_per_pass_mm:
  PA: 8.0
  PB: 7.0
  PC: 6.0
  PD: 5.0
  PE: 5.0
  PF: 5.0
  PG: 6.0

# Torch angles, degrees. Work angle is measured from the lower member towards
# the upright one; 45 deg is the symmetric fillet. Travel angle is negative for
# push (forehand), which gives a flatter bead and better gas coverage on thin
# material.
torch_angles:
  fillet:   { work: 45.0, travel: -10.0 }
  tee:      { work: 45.0, travel: -10.0 }
  lap:      { work: 60.0, travel: -10.0 }   # bias towards the thicker plate
  butt:     { work: 90.0, travel: -5.0 }
  corner:   { work: 45.0, travel: -10.0 }
  edge:     { work: 90.0, travel: 0.0 }
  plug:     { work: 90.0, travel: 0.0 }
  unknown:  { work: 45.0, travel: -10.0 }

# Vertical-up and overhead need weaving for sidewall fusion; flat does not.
weave:
  PF: { shape: triangular, amplitude_mm: 4.0, frequency_hz: 1.2, dwell_ms: 150.0 }
  PD: { shape: zigzag, amplitude_mm: 2.5, frequency_hz: 1.8, dwell_ms: 80.0 }
  PE: { shape: zigzag, amplitude_mm: 2.5, frequency_hz: 1.8, dwell_ms: 80.0 }

stickout_mm:
  short_arc: 12.0
  spray: 18.0
  pulse: 16.0
  double_pulse: 16.0

# Root gap compensation: a wider gap needs more filler and a slower travel.
gap_compensation:
  per_mm_travel_factor: -0.12          # -12% travel speed per mm of gap
  max_gap_mm: 4.0

File: data/procedures/gmaw_stainless.yaml
# GMAW for austenitic stainless steel (304/316L).
#
# Differences from carbon steel that matter and are encoded here: a tri-mix or
# low-CO2 gas to keep carbon pick-up down, lower heat input and a hard
# interpass ceiling to avoid sensitisation and chromium carbide precipitation,
# and a slightly lower deposition efficiency.

process: GMAW
base_material_group: austenitic_stainless   # ISO/TR 15608 group 8
filler: G 19 9 L Si
gas: M12-ArC-2
gas_flow_l_min: 16.0
deposition_efficiency: 0.93
thermal_efficiency: 0.80

wires:
  - diameter_mm: 0.8
    min_current_a: 50.0
    max_current_a: 140.0
    modes: [short_arc, pulse]
    curve:
      - [60.0, 16.0, 2.6]
      - [100.0, 18.5, 5.2]
      - [140.0, 21.0, 8.4]

  - diameter_mm: 1.0
    min_current_a: 70.0
    max_current_a: 260.0
    modes: [short_arc, spray, pulse]
    curve:
      - [90.0, 17.5, 3.4]
      - [150.0, 21.0, 6.8]
      - [220.0, 26.5, 11.2]

  - diameter_mm: 1.2
    min_current_a: 100.0
    max_current_a: 320.0
    modes: [short_arc, spray, pulse]
    curve:
      - [120.0, 18.0, 2.9]
      - [180.0, 22.0, 5.4]
      - [250.0, 28.0, 8.8]

mode_selection:
  short_arc_max_current_a: 170.0
  out_of_position_modes: [short_arc, pulse]

target_travel_speed_mm_s:
  PA: 7.0
  PB: 6.0
  PC: 5.0
  PD: 3.5
  PE: 3.5
  PF: 3.0
  PG: 5.5

travel_speed_limits_mm_s: [2.0, 16.0]

max_leg_per_pass_mm:
  PA: 7.0
  PB: 6.0
  PC: 5.0
  PD: 4.0
  PE: 4.0
  PF: 4.0
  PG: 5.0

torch_angles:
  fillet:   { work: 45.0, travel: -5.0 }
  tee:      { work: 45.0, travel: -5.0 }
  lap:      { work: 60.0, travel: -5.0 }
  butt:     { work: 90.0, travel: 0.0 }
  corner:   { work: 45.0, travel: -5.0 }
  edge:     { work: 90.0, travel: 0.0 }
  plug:     { work: 90.0, travel: 0.0 }
  unknown:  { work: 45.0, travel: -5.0 }

weave:
  PF: { shape: triangular, amplitude_mm: 3.0, frequency_hz: 1.4, dwell_ms: 120.0 }
  PD: { shape: zigzag, amplitude_mm: 2.0, frequency_hz: 2.0, dwell_ms: 60.0 }
  PE: { shape: zigzag, amplitude_mm: 2.0, frequency_hz: 2.0, dwell_ms: 60.0 }

stickout_mm:
  short_arc: 12.0
  spray: 16.0
  pulse: 14.0

gap_compensation:
  per_mm_travel_factor: -0.15
  max_gap_mm: 3.0
